Repository: aflow-org/aflow_prototype_encyclopedia

# AFLOW prototype encyclopedia - data collection

## Data Structure
- the data for each prototype is stored in a subfolder, named after its label, under `data` 
- structured information is available in `info.json`
- `base.bib` contains the citation to the report used as a reference for the structure
- `aflow.cif` is a Crystallographic Information File (CIF) containing the data from the cited report and the info.json file needed to reconstruct the structure.  It contains all the information AFLOW needs to use the structure
- `found_in.bib` contains the citation to the report that lead to the inclusion of this prototype into our dataset (if necessary)

## References
The data presented here was published in [Computational Materials Science](https://www.sciencedirect.com/journal/computational-materials-science):

> **The AFLOW Library of Crystallographic Prototypes: Part 5**  
> N. H. Anderson, M. J. Mehl, H. Eckert, S. Divilov, X. Campilongo and S. Curtarolo  
> *Computational Materials Science* **275**, 115022 (2026).  
> [DOI: 10.1016/j.commatsci.2026.115022](https://doi.org/10.1016/j.commatsci.2026.115022)
> | [BibTeX](references/part_05.bib)
> 
> **The AFLOW Library of Crystallographic Prototypes: Part 4**  
> H. Eckert, S. Divilov, M.J. Mehl, M. Esters, A.C. Zettel, X. Campilongo, D. Hicks, and S. Curtarolo  
> *Computational Materials Science* **240**, 112988 (2024).  
> [DOI: 10.1016/j.commatsci.2024.112988](https://doi.org/10.1016/j.commatsci.2024.112988)
> | [BibTeX](references/part_04.bib)
> 
> **The AFLOW Library of Crystallographic Prototypes: Part 3**  
> D. Hicks, M.J. Mehl, M. Esters, C. Oses, O. Levy, G.L.W. Hart, C. Toher, and S. Curtarolo  
> *Computational Materials Science* **199**, 110450 (2021).  
> [DOI: 10.1016/j.commatsci.2021.110450](https://doi.org/10.1016/j.commatsci.2021.110450)
> | [BibTeX](references/part_03.bib)
>
> **The AFLOW Library of Crystallographic Prototypes: Part 2**  
> D. Hicks, M.J. Mehl, E. Gossett, C. Toher, O. Levy, R.M. Hanson, G.L.W. Hart, and S. Curtarolo  
> *Computational Materials Science* **161 (Supplement)**, S1-S1011 (2019).  
> [DOI: 10.1016/j.commatsci.2018.10.043](https://doi.org/10.1016/j.commatsci.2018.10.043)
> | [BibTeX](references/part_02.bib)
> 
> **The AFLOW Library of Crystallographic Prototypes: Part 1**  
> M.J. Mehl, D. Hicks, C. Toher, O. Levy, R.M. Hanson, G.L.W. Hart, and S. Curtarolo  
> *Computational Materials Science* **136 (Supplement)**, S1-S828 (2017).  
> [DOI: 10.1016/j.commatsci.2017.01.017](https://doi.org/10.1016/j.commatsci.2017.01.017)
> | [BibTeX](references/part_01.bib)

File: data/A3B_tI64_142_def_d-001/info.json
{
    "uid": "Q6FW",
    "label": "A3B_tI64_142_def_d-001",
    "alias": null,
    "title": "R$_{1}$ Au$_{3}$Zn Structure",
    "icsd": 58628,
    "ccdc": null,
    "prototype": "Au3Zn",
    "prototype_tex": "Au$_{3}$Zn",
    "number_of_species": 2,
    "pearson_symbol": "tI64",
    "space_group_number": 142,
    "strukturbericht": null,
    "strukturbericht_tex": null,
    "part": 4,
    "parameter_symbols": [
	"a",
	"c/a",
	"z1",
	"z2",
	"x3",
	"x4"
    ],
    "parameter_values": [
	5.5863,
	5.97306,
	0.433,
	0.557,
	0.75,
	0.31
    ],
    "mineral_name": null,
    "minerals": null,
    "compounds": null,
    "legacy": false,
    "notes": null,
    "comments": "Au$_{3}$Zn is known to exist in three forms, depending upon the exact composition and temperature (Hisatsune, 1998): \\begin{itemize} \\item The \\href{current_web_home_dir/A3B_tI64_142_def_d-001}{tetragonal $R_{1}$ phase} (this structure) is stable below $\\approx 475$K with a composition very nearly stoichiometric. \\item The \\href{current_web_home_dir/A3B_oC32_64_def_d-001}{orthorhombic $R_{2}$ phase} is stable below $\\approx 550$K with a composition range somewhat wider than the $R_{1}$ phase. \\item The tetragonal $H$ phase has the \\href{current_web_home_dir/A3B_tI16_139_cde_e-001}{$D0_{23}$ structure} and is stable at temperatures up to $\\approx 700$K over a considerably wider range of stoichiometries than either the $R_{1}$ or $R_{2}$ phases. \\end{itemize} ~ \\vspace{-.25in} \n (Iwaskai, 1962) gave structure of the $R_{1}$ phase in setting 1 of space group $I4_{1}/acd$ \\#142.  We used FINDSYM to transform this to the standard setting 2. \n (Iwaskai, 1962) gave the lattice constants in kX units.  We used the conversion factor 1 kX = 1.00202{\\AA}. (Wood, 1947)"
}
